Repository: xas-eris/xas-eris.github.io

File: simulatedIT/V2O5.txt
#XDI/1.1  Epics StepScan File / 2.0
# Scan.start_time: 2005-07-24 04:55:58
# Legend.Start:  Column.N: Name units || EpicsPV
# Column.1: energy eV || 13BMA:E:Energy.VAL
# Column.2: counttime counts || 13BMD:scaler1.TP
# Column.3: i0 counts || 13BMD:scaler1_calc2.VAL
# Column.4: itrans counts || 13BMD:scaler1_calc3.VAL
# Legend.End: here
# Scan.end_time: 2005-07-24 05:15:32
# ExtraPVs.Start: Family.Member: Value || PV
# Element.symbol:  V
# Element.edge:  K
# Sample.name:  V2O5
# Sample.prep:  powder on tape, sample from Alfa Aesar
# Facility.name:  APS
# Beamline.name:  13-BM-D
# Beamline.xray_source:  bending magnet
# Mono.d_spacing:  3.13555
# Mono.name: Si(111)
# Beamline.Storage_Ring_Current: 102.168 || S:SRcurrentAI.VAL
# Beamline.FOE_Mono_angle_readback: 21.6262 || 13BMA:m17.RBV
# Beamline.Mono_Energy_drive_val: 5364.5000 || 13BMA:E:Energy.VAL
# Beamline.Mono_Energy_readback: 5364.5466 || 13BMA:E:E_RBV
# Beamline.Mono_Beam_Offset: 24.0000 || 13BMA:E:height.VAL
# Beamline.I0_sensitivity_value: 5 || 13BMD:A3sens_num.VAL
# Beamline.I0_sensitivity_value: nA/V || 13BMD:A3sens_unit.VAL
# Beamline.I1_sensitivity_value: 50 || 13BMD:A2sens_num.VAL
# Beamline.I1_sensitivity_value: pA/V || 13BMD:A2sens_unit.VAL
# Beamline.FOE_Mono_Yout: 13.7898 || 13BMA:m10.VAL
# Beamline.FOE_Mono_Yin: 14.0184 || 13BMA:m11.VAL
# Beamline.FOE_Mono_Yup: 13.6631 || 13BMA:m12.VAL
# Beamline.FOE_Mono_Cage_Y: -0.360 || 13BMA:m13.VAL
# Beamline.FOE_Mono_Z: 33.145 || 13BMA:m14.VAL
# Beamline.FOE_Mono_angle: 21.6264 || 13BMA:m17.VAL
# Beamline.BMD_Horiz_Width: 4.000 || 13BMD:BMDHt2.C
# Beamline.BMD_Horiz_Center: -0.500 || 13BMD:BMDHt2.D
# Beamline.BMD_Vertical_Width: 1.000 || 13BMD:BMDVt2.C
# Beamline.BMD_Vertical_Center: -12.200 || 13BMD:BMDVt2.D
# Beamline.CCD_X: 55.000 || 13BMD:m33.VAL
# Beamline.CCD_Y: 13.000 || 13BMD:m34.VAL
# Beamline.CCD_Z: -8.500 || 13BMD:m35.VAL
# ExtraPVs.End: here
# ScanParameters.Start: Scan.Member: Value
# ScanParameters.E0: 5465.00
# ScanParameters.Legend: Start       Stop       Step       Npts       Time   Kspace?
# ScanParameters.Region1: -100.00    -20.000     5.0000     17.000     2.0000   0
# ScanParameters.Region2: -20.000     30.000    0.25000     201.00     2.0000   0
# ScanParameters.Region3: 2.8061     14.806   0.040000     301.00     2.0000   1
# ScanParameters.End: here
#-------------------------
#  energy  counttime  i0  itrans
  5.3649950e+03    2.0000000e+00    1.0036300e+05    1.4533700e+05
  5.3700080e+03    2.0000000e+00    1.0395000e+05    1.5259900e+05
  5.3749950e+03    2.0000000e+00    1.0377200e+05    1.5389800e+05
  5.3800040e+03    2.0000000e+00    1.0342400e+05    1.5487800e+05
  5.3850000e+03    2.0000000e+00    1.0313800e+05    1.5631000e+05
  5.3900050e+03    2.0000000e+00    1.0295800e+05    1.5778100e+05
  5.3950080e+03    2.0000000e+00    1.0279500e+05    1.5936400e+05
  5.4000100e+03    2.0000000e+00    1.0261900e+05    1.6098400e+05
  5.4049970e+03    2.0000000e+00    1.0204600e+05    1.6246600e+05
  5.4100190e+03    2.0000000e+00    1.0107300e+05    1.6287600e+05
  5.4150020e+03    2.0000000e+00    9.9925000e+04    1.6273400e+05
  5.4200070e+03    2.0000000e+00    9.9552000e+04    1.6370700e+05
  5.4249990e+03    2.0000000e+00    9.9433000e+04    1.6520800e+05
  5.4299990e+03    2.0000000e+00    9.9370000e+04    1.6679600e+05
  5.4350100e+03    2.0000000e+00    9.8862000e+04    1.6774100e+05
  5.4400190e+03    2.0000000e+00    9.9876000e+04    1.7136900e+05
  5.4450010e+03    2.0000000e+00    9.9459000e+04    1.7246200e+05
  5.4452570e+03    2.0000000e+00    9.9702000e+04    1.7288900e+05
  5.4455010e+03    2.0000000e+00    9.9749000e+04    1.7320700e+05
  5.4457570e+03    2.0000000e+00    9.9734000e+04    1.7307900e+05
  5.4460000e+03    2.0000000e+00    9.9762000e+04    1.7350400e+05
  5.4462570e+03    2.0000000e+00    9.9735000e+04    1.7346100e+05
  5.4465010e+03    2.0000000e+00    9.9885000e+04    1.7375100e+05
  5.4467570e+03    2.0000000e+00    9.9998000e+04    1.7395800e+05
  5.4470010e+03    2.0000000e+00    1.0012400e+05    1.7452900e+05
  5.4472570e+03    2.0000000e+00    1.0013100e+05    1.7420800e+05
  5.4475140e+03    2.0000000e+00    1.0015200e+05    1.7443000e+05
  5.4477580e+03    2.0000000e+00    1.0013800e+05    1.7452000e+05
  5.4480020e+03    2.0000000e+00    1.0012300e+05    1.7440300e+05
  5.4482580e+03    2.0000000e+00    1.0012500e+05    1.7469400e+05
  5.4485020e+03    2.0000000e+00    1.0013100e+05    1.7478300e+05
  5.4487470e+03    2.0000000e+00    1.0010400e+05    1.7502600e+05
  5.4490160e+03    2.0000000e+00    1.0012000e+05    1.7503200e+05
  5.4492480e+03    2.0000000e+00    1.0010600e+05    1.7504100e+05
  5.4495040e+03    2.0000000e+00    1.0009200e+05    1.7527400e+05
  5.4497600e+03    2.0000000e+00    1.0008000e+05    1.7535500e+05
  5.4500050e+03    2.0000000e+00    1.0007800e+05    1.7528100e+05
  5.4502500e+03    2.0000000e+00    1.0006700e+05    1.7546200e+05
  5.4505060e+03    2.0000000e+00    1.0002000e+05    1.7559300e+05
  5.4507500e+03    2.0000000e+00    1.0004600e+05    1.7543700e+05
  5.4510190e+03    2.0000000e+00    1.0003200e+05    1.7555100e+05
  5.4512510e+03    2.0000000e+00    1.0002900e+05    1.7564800e+05
  5.4515080e+03    2.0000000e+00    9.9981000e+04    1.7567800e+05
  5.4517520e+03    2.0000000e+00    9.9933000e+04    1.7567000e+05
  5.4519970e+03    2.0000000e+00    9.9796000e+04    1.7530600e+05
  5.4522540e+03    2.0000000e+00    9.9851000e+04    1.7542400e+05
  5.4524980e+03    2.0000000e+00    1.0033100e+05    1.7669900e+05
  5.4527550e+03    2.0000000e+00    1.0019100e+05    1.7646600e+05
  5.4530000e+03    2.0000000e+00    1.0007000e+05    1.7634900e+05
  5.4532570e+03    2.0000000e+00    9.9974000e+04    1.7623600e+05
  5.4535140e+03    2.0000000e+00    9.9977000e+04    1.7635600e+05
  5.4537580e+03    2.0000000e+00    9.9967000e+04    1.7640500e+05
  5.4540030e+03    2.0000000e+00    9.9920000e+04    1.7658800e+05
  5.4542600e+03    2.0000000e+00    9.9944000e+04    1.7661900e+05
  5.4545050e+03    2.0000000e+00    9.9932000e+04    1.7658500e+05
  5.4547500e+03    2.0000000e+00    9.9921000e+04    1.7655000e+05
  5.4550060e+03    2.0000000e+00    9.9939000e+04    1.7670700e+05
  5.4552510e+03    2.0000000e+00    9.9910000e+04    1.7675300e+05
  5.4554970e+03    2.0000000e+00    9.9933000e+04    1.7688200e+05
  5.4557530e+03    2.0000000e+00    9.9941000e+04    1.7716300e+05
  5.4559990e+03    2.0000000e+00    9.9929000e+04    1.7715700e+05
  5.4562550e+03    2.0000000e+00    9.9937000e+04    1.7720700e+05
  5.4565000e+03    2.0000000e+00    9.9884000e+04    1.7716100e+05
  5.4567580e+03    2.0000000e+00    9.9900000e+04    1.7718900e+05
  5.4570020e+03    2.0000000e+00    9.9884000e+04    1.7749300e+05
  5.4572480e+03    2.0000000e+00    9.9887000e+04    1.7757800e+05
  5.4575050e+03    2.0000000e+00    9.9869000e+04    1.7745000e+05
  5.4577630e+03    2.0000000e+00    9.9875000e+04    1.7748500e+05
  5.4580080e+03    2.0000000e+00    9.9854000e+04    1.7770400e+05
  5.4582650e+03    2.0000000e+00    9.9863000e+04    1.7783900e+05
  5.4584980e+03    2.0000000e+00    9.9853000e+04    1.7782400e+05
  5.4587550e+03    2.0000000e+00    9.9822000e+04    1.7787000e+05
  5.4590000e+03    2.0000000e+00    9.9798000e+04    1.7785100e+05
  5.4592580e+03    2.0000000e+00    9.9809000e+04    1.7789000e+05
  5.4595030e+03    2.0000000e+00    9.9775000e+04    1.7780900e+05
  5.4597610e+03    2.0000000e+00    9.9781000e+04    1.7788600e+05
  5.4600060e+03    2.0000000e+00    9.9777000e+04    1.7816400e+05
  5.4602510e+03    2.0000000e+00    9.9802000e+04    1.7806800e+05
  5.4604970e+03    2.0000000e+00    9.9781000e+04    1.7800700e+05
  5.4607540e+03    2.0000000e+00    9.9782000e+04    1.7812200e+05
  5.4610120e+03    2.0000000e+00    9.9785000e+04    1.7830000e+05
  5.4612580e+03    2.0000000e+00    9.9771000e+04    1.7829800e+05
  5.4615030e+03    2.0000000e+00    9.9764000e+04    1.7831000e+05
  5.4617600e+03    2.0000000e+00    9.9743000e+04    1.7844200e+05
  5.4620190e+03    2.0000000e+00    9.9726000e+04    1.7831600e+05
  5.4622510e+03    2.0000000e+00    9.9726000e+04    1.7823200e+05
  5.4624970e+03    2.0000000e+00    9.9721000e+04    1.7836900e+05
  5.4627550e+03    2.0000000e+00    9.9711000e+04    1.7811800e+05
  5.4630000e+03    2.0000000e+00    9.9730000e+04    1.7823500e+05
  5.4632590e+03    2.0000000e+00    9.9702000e+04    1.7825500e+05
  5.4635040e+03    2.0000000e+00    9.9717000e+04    1.7814800e+05
  5.4637500e+03    2.0000000e+00    9.9693000e+04    1.7822700e+05
  5.4640080e+03    2.0000000e+00    9.9677000e+04    1.7797100e+05
  5.4642530e+03    2.0000000e+00    9.9676000e+04    1.7815700e+05
  5.4644990e+03    2.0000000e+00    9.9673000e+04    1.7795700e+05
  5.4647570e+03    2.0000000e+00    9.9655000e+04    1.7800200e+05
  5.4650030e+03    2.0000000e+00    9.9659000e+04    1.7793100e+05
  5.4652490e+03    2.0000000e+00    9.9647000e+04    1.7766000e+05
  5.4655070e+03    2.0000000e+00    9.9626000e+04    1.7770200e+05
  5.4657650e+03    2.0000000e+00    9.9632000e+04    1.7737200e+05
  5.4659990e+03    2.0000000e+00    9.9604000e+04    1.7700300e+05
  5.4662570e+03    2.0000000e+00    9.9616000e+04    1.7666900e+05
  5.4665030e+03    2.0000000e+00    9.9649000e+04    1.7634400e+05
  5.4667490e+03    2.0000000e+00    9.9613000e+04    1.7575600e+05
  5.4670190e+03    2.0000000e+00    9.9590000e+04    1.7494100e+05
  5.4672530e+03    2.0000000e+00    9.9581000e+04    1.7385100e+05
  5.4674990e+03    2.0000000e+00    9.9588000e+04    1.7208400e+05
  5.4677570e+03    2.0000000e+00    9.9586000e+04    1.6990600e+05
  5.4680030e+03    2.0000000e+00    9.9567000e+04    1.6775000e+05
  5.4682500e+03    2.0000000e+00    9.9576000e+04    1.6607100e+05
  5.4685080e+03    2.0000000e+00    9.9548000e+04    1.6425900e+05
  5.4687540e+03    2.0000000e+00    9.9546000e+04    1.6155200e+05
  5.4690130e+03    2.0000000e+00    9.9550000e+04    1.5756700e+05
  5.4692470e+03    2.0000000e+00    9.9529000e+04    1.5162100e+05
  5.4695050e+03    2.0000000e+00    9.9530000e+04    1.4342900e+05
  5.4697510e+03    2.0000000e+00    9.9505000e+04    1.3383800e+05
  5.4699980e+03    2.0000000e+00    9.9515000e+04    1.2147200e+05
  5.4702560e+03    2.0000000e+00    9.9508000e+04    1.0657000e+05
  5.4705020e+03    2.0000000e+00    9.9518000e+04    9.4489000e+04
  5.4707490e+03    2.0000000e+00    9.9491000e+04    8.7107000e+04
  5.4710200e+03    2.0000000e+00    9.9509000e+04    8.7626000e+04
  5.4712540e+03    2.0000000e+00    9.9465000e+04    9.4278000e+04
  5.4715120e+03    2.0000000e+00    9.9455000e+04    1.0263600e+05
  5.4717470e+03    2.0000000e+00    9.9473000e+04    1.1100300e+05
  5.4720050e+03    2.0000000e+00    9.9459000e+04    1.1844400e+05
  5.4722520e+03    2.0000000e+00    9.9446000e+04    1.2479300e+05
  5.4724990e+03    2.0000000e+00    9.9438000e+04    1.3094200e+05
  5.4727570e+03    2.0000000e+00    9.9422000e+04    1.3665000e+05
  5.4730030e+03    2.0000000e+00    9.9412000e+04    1.4116800e+05
  5.4732500e+03    2.0000000e+00    9.9655000e+04    1.4531800e+05
  5.4734970e+03    2.0000000e+00    9.9848000e+04    1.4860700e+05
  5.4737560e+03    2.0000000e+00    9.9878000e+04    1.5125500e+05
  5.4740030e+03    2.0000000e+00    9.9886000e+04    1.5364200e+05
  5.4742500e+03    2.0000000e+00    9.9875000e+04    1.5557700e+05
  5.4745090e+03    2.0000000e+00    9.9864000e+04    1.5747100e+05
  5.4747550e+03    2.0000000e+00    9.9876000e+04    1.5930100e+05
  5.4750020e+03    2.0000000e+00    9.9846000e+04    1.6052100e+05
  5.4752610e+03    2.0000000e+00    9.9842000e+04    1.6148600e+05
  5.4755080e+03    2.0000000e+00    9.9825000e+04    1.6239400e+05
  5.4757540e+03    2.0000000e+00    9.9833000e+04    1.6261100e+05
  5.4760010e+03    2.0000000e+00    9.9812000e+04    1.6258500e+05
  5.4762490e+03    2.0000000e+00    9.9823000e+04    1.6206000e+05
  5.4765200e+03    2.0000000e+00    9.9820000e+04    1.6144300e+05
  5.4767540e+03    2.0000000e+00    9.9830000e+04    1.6072700e+05
  5.4770010e+03    2.0000000e+00    9.9787000e+04    1.5959300e+05
  5.4772480e+03    2.0000000e+00    9.9791000e+04    1.5865900e+05
  5.4775080e+03    2.0000000e+00    9.9783000e+04    1.5733300e+05
  5.4777670e+03    2.0000000e+00    9.9793000e+04    1.5581400e+05
  5.4780010e+03    2.0000000e+00    9.9760000e+04    1.5429600e+05
  5.4782490e+03    2.0000000e+00    9.9775000e+04    1.5220100e+05
  5.4785210e+03    2.0000000e+00    9.9743000e+04    1.4951500e+05
  5.4787550e+03    2.0000000e+00    9.9769000e+04    1.4677000e+05
  5.4790150e+03    2.0000000e+00    9.9732000e+04    1.4342700e+05
  5.4792500e+03    2.0000000e+00    9.9747000e+04    1.3979100e+05
  5.4794970e+03    2.0000000e+00    9.9709000e+04    1.3671300e+05
  5.4797560e+03    2.0000000e+00    9.9758000e+04    1.3340200e+05
  5.4800030e+03    2.0000000e+00    9.9711000e+04    1.2981800e+05
  5.4802510e+03    2.0000000e+00    9.9711000e+04    1.2683400e+05
  5.4804990e+03    2.0000000e+00    9.9705000e+04    1.2371000e+05
  5.4807700e+03    2.0000000e+00    9.9677000e+04    1.2014900e+05
  5.4810050e+03    2.0000000e+00    9.9666000e+04    1.1683700e+05
  5.4812530e+03    2.0000000e+00    9.9672000e+04    1.1327200e+05
  5.4815000e+03    2.0000000e+00    9.9657000e+04    1.0968100e+05
  5.4817470e+03    2.0000000e+00    9.9673000e+04    1.0601600e+05
  5.4820200e+03    2.0000000e+00    9.9656000e+04    1.0273900e+05
  5.4822540e+03    2.0000000e+00    9.9654000e+04    9.9610000e+04
  5.4825020e+03    2.0000000e+00    9.9654000e+04    9.6727000e+04
  5.4827500e+03    2.0000000e+00    9.9655000e+04    9.4540000e+04
  5.4829970e+03    2.0000000e+00    9.9640000e+04    9.2705000e+04
  5.4832570e+03    2.0000000e+00    9.9628000e+04    9.0996000e+04
  5.4835050e+03    2.0000000e+00    9.9612000e+04    8.9464000e+04
  5.4837520e+03    2.0000000e+00    9.9634000e+04    8.7979000e+04
  5.4840000e+03    2.0000000e+00    9.9623000e+04    8.6286000e+04
  5.4842480e+03    2.0000000e+00    9.9597000e+04    8.4116000e+04
  5.4845070e+03    2.0000000e+00    9.9590000e+04    8.1764000e+04
  5.4847680e+03    2.0000000e+00    9.9582000e+04    7.9374000e+04
  5.4850030e+03    2.0000000e+00    9.9551000e+04    7.6889000e+04
  5.4852500e+03    2.0000000e+00    9.9565000e+04    7.4543000e+04
  5.4854990e+03    2.0000000e+00    9.9534000e+04    7.2365000e+04
  5.4857590e+03    2.0000000e+00    9.9471000e+04    7.0298000e+04
  5.4860190e+03    2.0000000e+00    9.9307000e+04    6.8571000e+04
  5.4862540e+03    2.0000000e+00    9.8977000e+04    6.6856000e+04
  5.4865020e+03    2.0000000e+00    9.9125000e+04    6.5642000e+04
  5.4867500e+03    2.0000000e+00    1.0046600e+05    6.5416000e+04
  5.4869980e+03    2.0000000e+00    1.0081400e+05    6.5139000e+04
  5.4872580e+03    2.0000000e+00    1.0020000e+05    6.4299000e+04
  5.4875060e+03    2.0000000e+00    9.9888000e+04    6.3957000e+04
  5.4877540e+03    2.0000000e+00    9.9873000e+04    6.3745000e+04
  5.4880020e+03    2.0000000e+00    9.9862000e+04    6.3842000e+04
  5.4882500e+03    2.0000000e+00    9.9896000e+04    6.4211000e+04
  5.4884980e+03    2.0000000e+00    9.9904000e+04    6.4584000e+04
  5.4887460e+03    2.0000000e+00    9.9896000e+04    6.4938000e+04
  5.4890070e+03    2.0000000e+00    9.9859000e+04    6.5364000e+04
  5.4892550e+03    2.0000000e+00    9.9866000e+04    6.5815000e+04
  5.4895030e+03    2.0000000e+00    9.9878000e+04    6.6046000e+04
  5.4897510e+03    2.0000000e+00    9.9882000e+04    6.6239000e+04
  5.4900000e+03    2.0000000e+00    9.9824000e+04    6.6133000e+04
  5.4902480e+03    2.0000000e+00    9.9843000e+04    6.5886000e+04
  5.4905080e+03    2.0000000e+00    9.9840000e+04    6.5363000e+04
  5.4907570e+03    2.0000000e+00    9.9862000e+04    6.4526000e+04
  5.4910050e+03    2.0000000e+00    9.9829000e+04    6.3857000e+04
  5.4912660e+03    2.0000000e+00    9.9811000e+04    6.2950000e+04
  5.4915010e+03    2.0000000e+00    9.9804000e+04    6.2202000e+04
  5.4917620e+03    2.0000000e+00    9.9820000e+04    6.1489000e+04
  5.4920110e+03    2.0000000e+00    9.9814000e+04    6.0898000e+04
  5.4922590e+03    2.0000000e+00    9.9790000e+04    6.0523000e+04
  5.4924950e+03    2.0000000e+00    9.9807000e+04    5.9881000e+04
  5.4927690e+03    2.0000000e+00    9.9801000e+04    5.9491000e+04
  5.4930050e+03    2.0000000e+00    9.9769000e+04    5.8893000e+04
  5.4932530e+03    2.0000000e+00    9.9772000e+04    5.8472000e+04
  5.4935010e+03    2.0000000e+00    9.9743000e+04    5.8085000e+04
  5.4937500e+03    2.0000000e+00    9.9741000e+04    5.7692000e+04
  5.4939990e+03    2.0000000e+00    9.9766000e+04    5.7247000e+04
  5.4942480e+03    2.0000000e+00    9.9743000e+04    5.6836000e+04
  5.4945090e+03    2.0000000e+00    9.9714000e+04    5.6563000e+04
  5.4947570e+03    2.0000000e+00    9.9746000e+04    5.6396000e+04
  5.4950060e+03    2.0000000e+00    9.9708000e+04    5.6346000e+04
  5.4958640e+03    2.0000000e+00    9.9660000e+04    5.6725000e+04
  5.4967350e+03    2.0000000e+00    9.9631000e+04    5.7801000e+04
  5.4976190e+03    2.0000000e+00    9.9645000e+04    5.8824000e+04
  5.4985150e+03    2.0000000e+00    9.9632000e+04    5.9742000e+04
  5.4994370e+03    2.0000000e+00    9.9654000e+04    6.0620000e+04
  5.5003590e+03    2.0000000e+00    9.9638000e+04    6.1535000e+04
  5.5012930e+03    2.0000000e+00    9.9601000e+04    6.2561000e+04
  5.5022410e+03    2.0000000e+00    9.9597000e+04    6.3114000e+04
  5.5031890e+03    2.0000000e+00    9.9599000e+04    6.3076000e+04
  5.5041620e+03    2.0000000e+00    9.9554000e+04    6.2332000e+04
  5.5051610e+03    2.0000000e+00    9.9531000e+04    6.1085000e+04
  5.5061470e+03    2.0000000e+00    9.9564000e+04    5.9911000e+04
  5.5071460e+03    2.0000000e+00    9.9559000e+04    5.9046000e+04
  5.5081710e+03    2.0000000e+00    9.9516000e+04    5.9142000e+04
  5.5092220e+03    2.0000000e+00    9.9488000e+04    5.9659000e+04
  5.5102470e+03    2.0000000e+00    9.9532000e+04    6.0884000e+04
  5.5112980e+03    2.0000000e+00    9.9534000e+04    6.2081000e+04
  5.5123750e+03    2.0000000e+00    9.9486000e+04    6.3315000e+04
  5.5134510e+03    2.0000000e+00    9.9571000e+04    6.4406000e+04
  5.5145540e+03    2.0000000e+00    9.9667000e+04    6.6235000e+04
  5.5156570e+03    2.0000000e+00    9.9838000e+04    6.7904000e+04
  5.5167720e+03    2.0000000e+00    9.9866000e+04    6.9546000e+04
  5.5179140e+03    2.0000000e+00    9.9805000e+04    7.0895000e+04
  5.5190430e+03    2.0000000e+00    9.9768000e+04    7.1900000e+04
  5.5201990e+03    2.0000000e+00    9.9865000e+04    7.2614000e+04
  5.5213670e+03    2.0000000e+00    9.9936000e+04    7.2945000e+04
  5.5225480e+03    2.0000000e+00    9.9845000e+04    7.2834000e+04
  5.5237420e+03    2.0000000e+00    9.9834000e+04    7.2789000e+04
  5.5249370e+03    2.0000000e+00    9.9818000e+04    7.2688000e+04
  5.5261460e+03    2.0000000e+00    9.9820000e+04    7.2813000e+04
  5.5273790e+03    2.0000000e+00    9.9770000e+04    7.3344000e+04
  5.5286140e+03    2.0000000e+00    9.9734000e+04    7.3949000e+04
  5.5298610e+03    2.0000000e+00    9.9828000e+04    7.4594000e+04
  5.5311350e+03    2.0000000e+00    9.9790000e+04    7.5269000e+04
  5.5324090e+03    2.0000000e+00    9.9759000e+04    7.6247000e+04
  5.5336960e+03    2.0000000e+00    9.9752000e+04    7.6950000e+04
  5.5350090e+03    2.0000000e+00    9.9752000e+04    7.7511000e+04
  5.5363110e+03    2.0000000e+00    9.9728000e+04    7.7936000e+04
  5.5376250e+03    2.0000000e+00    9.9717000e+04    7.8219000e+04
  5.5389660e+03    2.0000000e+00    9.9742000e+04    7.8477000e+04
  5.5403190e+03    2.0000000e+00    9.9726000e+04    7.8535000e+04
  5.5416740e+03    2.0000000e+00    9.9675000e+04    7.8598000e+04
  5.5430550e+03    2.0000000e+00    9.9670000e+04    7.8597000e+04
  5.5444490e+03    2.0000000e+00    9.9663000e+04    7.8748000e+04
  5.5458310e+03    2.0000000e+00    9.9678000e+04    7.8589000e+04
  5.5472520e+03    2.0000000e+00    9.9669000e+04    7.8532000e+04
  5.5486610e+03    2.0000000e+00    9.9613000e+04    7.8286000e+04
  5.5500830e+03    2.0000000e+00    9.9634000e+04    7.8462000e+04
  5.5515580e+03    2.0000000e+00    9.9649000e+04    7.8695000e+04
  5.5530070e+03    2.0000000e+00    9.9669000e+04    7.8774000e+04
  5.5544820e+03    2.0000000e+00    9.9594000e+04    7.8941000e+04
  5.5559720e+03    2.0000000e+00    9.9635000e+04    7.8927000e+04
  5.5574500e+03    2.0000000e+00    9.9592000e+04    7.9087000e+04
  5.5589660e+03    2.0000000e+00    9.9624000e+04    7.9253000e+04
  5.5604960e+03    2.0000000e+00    9.9588000e+04    7.9394000e+04
  5.5620150e+03    2.0000000e+00    9.9607000e+04    7.9521000e+04
  5.5635600e+03    2.0000000e+00    9.9607000e+04    7.9667000e+04
  5.5651180e+03    2.0000000e+00    9.9605000e+04    7.9832000e+04
  5.5666900e+03    2.0000000e+00    9.9529000e+04    7.9810000e+04
  5.5682630e+03    2.0000000e+00    9.9561000e+04    8.0001000e+04
  5.5698630e+03    2.0000000e+00    9.9521000e+04    8.0085000e+04
  5.5714630e+03    2.0000000e+00    9.9565000e+04    8.0209000e+04
  5.5730910e+03    2.0000000e+00    9.9525000e+04    8.0312000e+04
  5.5747060e+03    2.0000000e+00    9.9500000e+04    8.0708000e+04
  5.5763490e+03    2.0000000e+00    9.9487000e+04    8.1161000e+04
  5.5780050e+03    2.0000000e+00    9.9519000e+04    8.1501000e+04
  5.5796740e+03    2.0000000e+00    9.9501000e+04    8.1832000e+04
  5.5813450e+03    2.0000000e+00    9.9520000e+04    8.2160000e+04
  5.5830430e+03    2.0000000e+00    9.9458000e+04    8.2298000e+04
  5.5847420e+03    2.0000000e+00    9.9478000e+04    8.2562000e+04
  5.5864550e+03    2.0000000e+00    9.9424000e+04    8.3074000e+04
  5.5881820e+03    2.0000000e+00    9.9429000e+04    8.3659000e+04
  5.5899230e+03    2.0000000e+00    9.9572000e+04    8.4423000e+04
  5.5916910e+03    2.0000000e+00    9.9831000e+04    8.5580000e+04
  5.5934350e+03    2.0000000e+00    9.9775000e+04    8.6247000e+04
  5.5952180e+03    2.0000000e+00    9.9832000e+04    8.6994000e+04
  5.5970020e+03    2.0000000e+00    9.9831000e+04    8.7528000e+04
  5.5988010e+03    2.0000000e+00    9.9239000e+04    8.7298000e+04
  5.6006140e+03    2.0000000e+00    1.0025500e+05    8.8593000e+04
  5.6024410e+03    2.0000000e+00    9.9922000e+04    8.8903000e+04
  5.6042820e+03    2.0000000e+00    9.9828000e+04    8.9248000e+04
  5.6061250e+03    2.0000000e+00    9.9790000e+04    8.9724000e+04
  5.6079820e+03    2.0000000e+00    9.9729000e+04    9.0366000e+04
  5.6098530e+03    2.0000000e+00    9.9785000e+04    9.0931000e+04
  5.6117390e+03    2.0000000e+00    9.9717000e+04    9.1660000e+04
  5.6136390e+03    2.0000000e+00    9.9703000e+04    9.2078000e+04
  5.6155660e+03    2.0000000e+00    9.9686000e+04    9.2325000e+04
  5.6174690e+03    2.0000000e+00    9.9686000e+04    9.2294000e+04
  5.6194120e+03    2.0000000e+00    9.9683000e+04    9.2470000e+04
  5.6213560e+03    2.0000000e+00    9.9667000e+04    9.2319000e+04
  5.6233160e+03    2.0000000e+00    9.9676000e+04    9.2485000e+04
  5.6252900e+03    2.0000000e+00    9.9639000e+04    9.2518000e+04
  5.6272650e+03    2.0000000e+00    9.9646000e+04    9.2854000e+04
  5.6292680e+03    2.0000000e+00    9.9686000e+04    9.3290000e+04
  5.6312850e+03    2.0000000e+00    9.9633000e+04    9.3708000e+04
  5.6332920e+03    2.0000000e+00    9.9660000e+04    9.4331000e+04
  5.6353250e+03    2.0000000e+00    9.9574000e+04    9.4938000e+04
  5.6373600e+03    2.0000000e+00    9.9666000e+04    9.5605000e+04
  5.6394230e+03    2.0000000e+00    9.9653000e+04    9.6151000e+04
  5.6414890e+03    2.0000000e+00    9.9628000e+04    9.6602000e+04
  5.6435680e+03    2.0000000e+00    9.9593000e+04    9.7293000e+04
  5.6456630e+03    2.0000000e+00    9.9031000e+04    9.7284000e+04
  5.6477980e+03    2.0000000e+00    1.0021200e+05    9.9523000e+04
  5.6498820e+03    2.0000000e+00    9.9633000e+04    9.9546000e+04
  5.6520090e+03    2.0000000e+00    9.9583000e+04    1.0035600e+05
  5.6541630e+03    2.0000000e+00    9.9572000e+04    1.0099900e+05
  5.6563180e+03    2.0000000e+00    9.9493000e+04    1.0158000e+05
  5.6584760e+03    2.0000000e+00    9.9529000e+04    1.0198000e+05
  5.6606480e+03    2.0000000e+00    9.9543000e+04    1.0244500e+05
  5.6628490e+03    2.0000000e+00    9.9521000e+04    1.0287800e+05
  5.6650650e+03    2.0000000e+00    9.9505000e+04    1.0334900e+05
  5.6672560e+03    2.0000000e+00    9.9499000e+04    1.0363800e+05
  5.6694890e+03    2.0000000e+00    9.9483000e+04    1.0414300e+05
  5.6717370e+03    2.0000000e+00    9.9499000e+04    1.0442500e+05
  5.6739870e+03    2.0000000e+00    9.9418000e+04    1.0466700e+05
  5.6762530e+03    2.0000000e+00    9.9424000e+04    1.0522700e+05
  5.6785330e+03    2.0000000e+00    9.9465000e+04    1.0567900e+05
  5.6808030e+03    2.0000000e+00    9.9480000e+04    1.0632500e+05
  5.6831140e+03    2.0000000e+00    9.9446000e+04    1.0698100e+05
  5.6854140e+03    2.0000000e+00    9.9442000e+04    1.0776600e+05
  5.6877550e+03    2.0000000e+00    9.9437000e+04    1.0861300e+05
  5.6900860e+03    2.0000000e+00    9.9427000e+04    1.0935700e+05
  5.6924450e+03    2.0000000e+00    9.9345000e+04    1.1019800e+05
  5.6948070e+03    2.0000000e+00    9.9356000e+04    1.1087400e+05
  5.6971710e+03    2.0000000e+00    9.9417000e+04    1.1167100e+05
  5.6995770e+03    2.0000000e+00    9.9493000e+04    1.1247500e+05
  5.7019580e+03    2.0000000e+00    9.9572000e+04    1.1332600e+05
  5.7043820e+03    2.0000000e+00    9.9600000e+04    1.1398400e+05
  5.7067820e+03    2.0000000e+00    9.9336000e+04    1.1432600e+05
  5.7092230e+03    2.0000000e+00    9.6192000e+04    1.1082700e+05
  5.7116670e+03    2.0000000e+00    1.0566600e+05    1.2417500e+05
  5.7141270e+03    2.0000000e+00    9.9790000e+04    1.1702100e+05
  5.7166030e+03    2.0000000e+00    9.9565000e+04    1.1756800e+05
  5.7190810e+03    2.0000000e+00    9.9685000e+04    1.1833100e+05
  5.7215740e+03    2.0000000e+00    9.9704000e+04    1.1913800e+05
  5.7240840e+03    2.0000000e+00    9.9715000e+04    1.1998600e+05
  5.7266100e+03    2.0000000e+00    9.9761000e+04    1.2059000e+05
  5.7291380e+03    2.0000000e+00    9.9731000e+04    1.2126400e+05
  5.7316820e+03    2.0000000e+00    9.9673000e+04    1.2189900e+05
  5.7342410e+03    2.0000000e+00    9.9734000e+04    1.2282800e+05
  5.7368040e+03    2.0000000e+00    9.9759000e+04    1.2338200e+05
  5.7393820e+03    2.0000000e+00    9.9681000e+04    1.2381900e+05
  5.7419770e+03    2.0000000e+00    9.9676000e+04    1.2439200e+05
  5.7445880e+03    2.0000000e+00    9.9686000e+04    1.2493900e+05
  5.7472020e+03    2.0000000e+00    9.9707000e+04    1.2545500e+05
  5.7498310e+03    2.0000000e+00    9.9713000e+04    1.2605400e+05
  5.7524630e+03    2.0000000e+00    9.9634000e+04    1.2656800e+05
  5.7551250e+03    2.0000000e+00    9.9631000e+04    1.2717000e+05
  5.7577900e+03    2.0000000e+00    9.7769000e+04    1.2481900e+05
  5.7604720e+03    2.0000000e+00    1.0130300e+05    1.3088800e+05
  5.7631560e+03    2.0000000e+00    9.9791000e+04    1.2962300e+05
  5.7658560e+03    2.0000000e+00    9.9613000e+04    1.2988700e+05
  5.7685730e+03    2.0000000e+00    9.9554000e+04    1.3070800e+05
  5.7713060e+03    2.0000000e+00    9.9612000e+04    1.3160200e+05
  5.7740420e+03    2.0000000e+00    9.9542000e+04    1.3240800e+05
  5.7767950e+03    2.0000000e+00    9.9571000e+04    1.3317800e+05
  5.7795500e+03    2.0000000e+00    9.9568000e+04    1.3435800e+05
  5.7823230e+03    2.0000000e+00    9.9554000e+04    1.3505100e+05
  5.7851120e+03    2.0000000e+00    9.9524000e+04    1.3624800e+05
  5.7879170e+03    2.0000000e+00    9.9551000e+04    1.3696600e+05
  5.7907260e+03    2.0000000e+00    9.9512000e+04    1.3771700e+05
  5.7935510e+03    2.0000000e+00    9.9531000e+04    1.3823100e+05
  5.7963800e+03    2.0000000e+00    9.9572000e+04    1.3947900e+05
  5.7992390e+03    2.0000000e+00    9.9551000e+04    1.4031700e+05
  5.8021020e+03    2.0000000e+00    9.9585000e+04    1.4114100e+05
  5.8049670e+03    2.0000000e+00    9.9517000e+04    1.4210400e+05
  5.8078630e+03    2.0000000e+00    9.9523000e+04    1.4298100e+05
  5.8107340e+03    2.0000000e+00    9.9528000e+04    1.4378400e+05
  5.8136510e+03    2.0000000e+00    9.9536000e+04    1.4477100e+05
  5.8166550e+03    2.0000000e+00    9.9519000e+04    1.4569500e+05
  5.8195210e+03    2.0000000e+00    9.9508000e+04    1.4640400e+05
  5.8224610e+03    2.0000000e+00    9.9492000e+04    1.4754200e+05
  5.8254050e+03    2.0000000e+00    9.9516000e+04    1.4833000e+05
  5.8283790e+03    2.0000000e+00    9.9520000e+04    1.4909200e+05
  5.8313850e+03    2.0000000e+00    9.9435000e+04    1.4992700e+05
  5.8343800e+03    2.0000000e+00    9.9494000e+04    1.5097800e+05
  5.8373790e+03    2.0000000e+00    9.9463000e+04    1.5175700e+05
  5.8403800e+03    2.0000000e+00    9.9500000e+04    1.5267600e+05
  5.8434140e+03    2.0000000e+00    9.9533000e+04    1.5395000e+05
  5.8464640e+03    2.0000000e+00    9.9659000e+04    1.5513700e+05
  5.8495190e+03    2.0000000e+00    9.9867000e+04    1.5629100e+05
  5.8526050e+03    2.0000000e+00    9.9924000e+04    1.5750900e+05
  5.8556810e+03    2.0000000e+00    9.9830000e+04    1.5849100e+05
  5.8587590e+03    2.0000000e+00    9.9891000e+04    1.5940100e+05
  5.8618700e+03    2.0000000e+00    9.9932000e+04    1.6049700e+05
  5.8649700e+03    2.0000000e+00    9.9912000e+04    1.6138400e+05
  5.8680880e+03    2.0000000e+00    9.9825000e+04    1.6240400e+05
  5.8712520e+03    2.0000000e+00    9.9875000e+04    1.6354200e+05
  5.8744060e+03    2.0000000e+00    9.9868000e+04    1.6461400e+05
  5.8775630e+03    2.0000000e+00    9.9822000e+04    1.6540500e+05
  5.8807530e+03    2.0000000e+00    9.9806000e+04    1.6648800e+05
  5.8839460e+03    2.0000000e+00    9.9761000e+04    1.6733300e+05
  5.8871440e+03    2.0000000e+00    9.9447000e+04    1.6766900e+05
  5.8903590e+03    2.0000000e+00    1.0039800e+05    1.7081700e+05
  5.8935770e+03    2.0000000e+00    9.9665000e+04    1.7027100e+05
  5.8968000e+03    2.0000000e+00    9.9733000e+04    1.7159800e+05
  5.9000700e+03    2.0000000e+00    9.9777000e+04    1.7283500e+05
  5.9033430e+03    2.0000000e+00    9.9717000e+04    1.7365700e+05
  5.9066210e+03    2.0000000e+00    9.9823000e+04    1.7483000e+05
  5.9099170e+03    2.0000000e+00    9.9722000e+04    1.7555200e+05
  5.9132020e+03    2.0000000e+00    9.9732000e+04    1.7674200e+05
  5.9165050e+03    2.0000000e+00    9.9771000e+04    1.7759100e+05
  5.9198130e+03    2.0000000e+00    9.9783000e+04    1.7859400e+05
  5.9231840e+03    2.0000000e+00    9.9674000e+04    1.7954000e+05
  5.9265130e+03    2.0000000e+00    9.9661000e+04    1.8060300e+05
  5.9298920e+03    2.0000000e+00    9.9699000e+04    1.8175800e+05
  5.9332450e+03    2.0000000e+00    9.9419000e+04    1.8218400e+05
  5.9366460e+03    2.0000000e+00    1.0041100e+05    1.8557900e+05
  5.9400360e+03    2.0000000e+00    9.9565000e+04    1.8502600e+05
  5.9434450e+03    2.0000000e+00    9.9611000e+04    1.8661000e+05
  5.9468730e+03    2.0000000e+00    9.9570000e+04    1.8752000e+05
  5.9502910e+03    2.0000000e+00    9.9644000e+04    1.8852100e+05
  5.9537420e+03    2.0000000e+00    9.9640000e+04    1.8961400e+05
  5.9571970e+03    2.0000000e+00    9.9651000e+04    1.9071300e+05
  5.9606870e+03    2.0000000e+00    9.9592000e+04    1.9183100e+05
  5.9641660e+03    2.0000000e+00    9.9715000e+04    1.9358500e+05
  5.9676640e+03    2.0000000e+00    9.9623000e+04    1.9447200e+05
  5.9711660e+03    2.0000000e+00    9.9598000e+04    1.9555500e+05
  5.9747470e+03    2.0000000e+00    9.9598000e+04    1.9688300e+05
  5.9782290e+03    2.0000000e+00    9.9595000e+04    1.9806300e+05
  5.9817440e+03    2.0000000e+00    9.8552000e+04    1.9658400e+05
  5.9853090e+03    2.0000000e+00    1.0093200e+05    2.0385900e+05
  5.9888780e+03    2.0000000e+00    9.9571000e+04    2.0206100e+05
  5.9924520e+03    2.0000000e+00    9.9518000e+04    2.0323700e+05
  5.9960600e+03    2.0000000e+00    9.9453000e+04    2.0453600e+05
  5.9996730e+03    2.0000000e+00    9.9553000e+04    2.0592200e+05
  6.0032750e+03    2.0000000e+00    9.9496000e+04    2.0721500e+05
  6.0068970e+03    2.0000000e+00    9.9527000e+04    2.0834300e+05
  6.0105400e+03    2.0000000e+00    9.9511000e+04    2.0955400e+05
  6.0141860e+03    2.0000000e+00    9.9514000e+04    2.1077600e+05
  6.0178520e+03    2.0000000e+00    9.9518000e+04    2.1215700e+05
  6.0215380e+03    2.0000000e+00    9.9497000e+04    2.1347000e+05
  6.0252290e+03    2.0000000e+00    9.9479000e+04    2.1519700e+05
  6.0289250e+03    2.0000000e+00    9.9534000e+04    2.1644700e+05
  6.0326550e+03    2.0000000e+00    9.9437000e+04    2.1779900e+05
  6.0363760e+03    2.0000000e+00    9.9498000e+04    2.1902400e+05
  6.0401170e+03    2.0000000e+00    9.9499000e+04    2.2054100e+05
  6.0438630e+03    2.0000000e+00    9.9572000e+04    2.2214200e+05
  6.0476280e+03    2.0000000e+00    9.9456000e+04    2.2332500e+05
  6.0513380e+03    2.0000000e+00    9.9474000e+04    2.2478600e+05
  6.0551750e+03    2.0000000e+00    9.9486000e+04    2.2612100e+05
  6.0589860e+03    2.0000000e+00    9.9273000e+04    2.2728300e+05
  6.0627870e+03    2.0000000e+00    9.9484000e+04    2.2935300e+05
  6.0666400e+03    2.0000000e+00    9.9431000e+04    2.3071100e+05
  6.0704510e+03    2.0000000e+00    9.9415000e+04    2.3207800e+05
  6.0743130e+03    2.0000000e+00    9.9370000e+04    2.3372300e+05
  6.0781820e+03    2.0000000e+00    9.9356000e+04    2.3518900e+05
  6.0820540e+03    2.0000000e+00    9.9361000e+04    2.3662200e+05
  6.0859320e+03    2.0000000e+00    9.9495000e+04    2.3894500e+05
  6.0898160e+03    2.0000000e+00    9.9376000e+04    2.3963100e+05
  6.0937050e+03    2.0000000e+00    9.9356000e+04    2.4129000e+05
  6.0976450e+03    2.0000000e+00    9.9359000e+04    2.4254300e+05
  6.1015760e+03    2.0000000e+00    9.9335000e+04    2.4447300e+05
  6.1055270e+03    2.0000000e+00    9.9367000e+04    2.4583200e+05
  6.1094830e+03    2.0000000e+00    9.9314000e+04    2.4756400e+05
  6.1134770e+03    2.0000000e+00    9.9371000e+04    2.4907100e+05
  6.1174600e+03    2.0000000e+00    9.9307000e+04    2.5062800e+05
  6.1214500e+03    2.0000000e+00    9.9273000e+04    2.5197200e+05
  6.1254590e+03    2.0000000e+00    9.9453000e+04    2.5402500e+05
  6.1294750e+03    2.0000000e+00    9.9234000e+04    2.5513800e+05
  6.1334960e+03    2.0000000e+00    9.9296000e+04    2.5700800e+05
  6.1375550e+03    2.0000000e+00    9.9379000e+04    2.5925100e+05
  6.1415870e+03    2.0000000e+00    9.9304000e+04    2.6071200e+05
  6.1456560e+03    2.0000000e+00    9.9219000e+04    2.6219300e+05
  6.1497310e+03    2.0000000e+00    9.9210000e+04    2.6429200e+05
  6.1538290e+03    2.0000000e+00    9.9276000e+04    2.6623400e+05
  6.1579310e+03    2.0000000e+00    9.9220000e+04    2.6799200e+05
  6.1620710e+03    2.0000000e+00    9.9250000e+04    2.6954700e+05
  6.1661860e+03    2.0000000e+00    9.9199000e+04    2.7145200e+05
  6.1703370e+03    2.0000000e+00    9.9174000e+04    2.7336600e+05
  6.1744950e+03    2.0000000e+00    9.9072000e+04    2.7531400e+05
  6.1786590e+03    2.0000000e+00    9.8486000e+04    2.7502800e+05
  6.1828290e+03    2.0000000e+00    1.0140700e+05    2.8684200e+05
  6.1870200e+03    2.0000000e+00    9.8924000e+04    2.8055400e+05
  6.1912020e+03    2.0000000e+00    9.8925000e+04    2.8263100e+05
  6.1954210e+03    2.0000000e+00    9.9014000e+04    2.8452900e+05
  6.1996460e+03    2.0000000e+00    9.8959000e+04    2.8723500e+05
  6.2038950e+03    2.0000000e+00    9.9253000e+04    2.8986600e+05
  6.2080680e+03    2.0000000e+00    9.9113000e+04    2.9135400e+05
  6.2123440e+03    2.0000000e+00    9.9036000e+04    2.9339100e+05
  6.2166760e+03    2.0000000e+00    9.9148000e+04    2.9567800e+05
  6.2209810e+03    2.0000000e+00    9.9125000e+04    2.9789900e+05
  6.2252590e+03    2.0000000e+00    9.9148000e+04    2.9973300e+05
  6.2295940e+03    2.0000000e+00    9.9133000e+04    3.0181600e+05
  6.2339170e+03    2.0000000e+00    9.9020000e+04    3.0363600e+05
  6.2382480e+03    2.0000000e+00    9.9290000e+04    3.0661100e+05
  6.2425840e+03    2.0000000e+00    9.9435000e+04    3.0955000e+05
  6.2469440e+03    2.0000000e+00    9.9517000e+04    3.1185400e+05
  6.2512440e+03    2.0000000e+00    9.9458000e+04    3.1390700e+05
  6.2556980e+03    2.0000000e+00    9.9541000e+04    3.1662100e+05
  6.2601100e+03    2.0000000e+00    9.9430000e+04    3.1894200e+05
  6.2645120e+03    2.0000000e+00    9.9436000e+04    3.2112000e+05
  6.2689370e+03    2.0000000e+00    9.9478000e+04    3.2417000e+05
  6.2733680e+03    2.0000000e+00    9.9481000e+04    3.2629600e+05
  6.2777390e+03    2.0000000e+00    9.9475000e+04    3.2868400e+05
  6.2822830e+03    2.0000000e+00    9.9474000e+04    3.3152500e+05
  6.2867350e+03    2.0000000e+00    9.9456000e+04    3.3398900e+05
  6.2912420e+03    2.0000000e+00    9.9457000e+04    3.3601000e+05
  6.2956410e+03    2.0000000e+00    9.9477000e+04    3.3865600e+05
  6.3002280e+03    2.0000000e+00    9.9428000e+04    3.4134100e+05
